Repository: sunnyhmz7010/selenium-nanoparticle-cytotoxicity

<div align="center">
  <h1>selenium-nanoparticle-cytotoxicity</h1>
  <p>基于可核验 SeNP 数据重建毒性预测模型并展示分组验证结果。</p>

</div>
---

## ✨ 为什么做这个项目

论文仓库、建模数据和输出结果需要在同一份可追溯材料中管理。本项目保留论文源文件，同时用公开归档数据重建无 IC50 主模型、IC50 辅助模型和按论文分组的嵌套交叉验证。

## 🚀 核心能力

- 按 SeNP、MTT、目标值、时间和浓度筛选分析数据。
- 以 DOI 为主、Article_ID 为回退执行 publication-grouped nested CV。
- 将插补、类别编码、候选特征选择和参数选择限制在训练折内。
- 保存 OOF 预测、逐折指标、模型 pipeline、特征覆盖率和 SHA256 清单。
- 用静态网页查看数据规模、模型误差、特征覆盖率和 OOF 散点图。

## ⚡ 快速开始

### 📋 前置要求

- Python 3.11 或更高版本。
- 可读取仓库中归档 CSV 的本地环境。

### 📦 安装与运行

```bash
python -m venv .venv
python -m pip install -r requirements.txt
python scripts/run_experiments.py
python scripts/build_manifest.py
python -m http.server 8000 --directory web
```

打开 <http://localhost:8000> 查看网页。网页需要通过 HTTP 服务访问，不能直接依赖 `file://` 加载 JSON。

## 📖 使用说明

主实验入口是 `scripts/run_experiments.py`，默认读取 `data/senp/senp_validation_dataset_final.csv`，生成 `results/` 中的 CSV/JSON 和 `models/` 中的 joblib pipeline。网页使用 `web/data/dashboard.json`；运行 manifest 脚本会把最新的 `results/dashboard.json` 同步到网页目录。

`baseline` 和 `chemistry_no_ic50` 是可用于主分析的配置。`ic50_assisted` 明确标记为 response-correlated 辅助基准，不应被解释为前瞻性预测模型。

## 🧠 功能细节

分析数据当前包含 205 条 MTT 回归记录，来自 383 条筛选后的 SeNP 归档记录；publication group 数量由 DOI/Article_ID 回退规则确定。模型结果采用外层 5 折、内层 3 折的分组嵌套交叉验证，指标由外层 pooled OOF 预测计算。

论文中出现的 `R²=0.957` 等报告值属于论文原文语境，不能直接当作本仓库当前重建结果。本仓库不虚构分子量、修饰物分类、新合成材料或不存在的前瞻实验结果。

## 🧱 技术栈

- Python：pandas、scikit-learn、XGBoost、joblib
- 网页：原生 HTML、CSS、JavaScript 和 SVG
- 论文：LaTeX/XeLaTeX
- 目标平台：Windows、Linux、macOS

## 🗂️ 项目结构

```
selenium-nanoparticle-cytotoxicity/
├── paper/                  # 论文 LaTeX 源文件和历史快照
├── data/                   # 归档数据与数据副本
├── src/                    # 数据契约、模型和评估实现
├── scripts/                # 实验入口与 manifest 生成
├── models/                 # 验证后保存的 pipeline
├── results/                # 指标、OOF 预测和覆盖率
├── web/                    # 静态结果网页
├── tests/                  # 数据与评估测试
├── historical_modeling/    # 旧建模材料归档
└── manifest/               # 基线和 SHA256 清单
```

## 👨‍💻 本地开发

### 🧰 环境

使用隔离的 Python 虚拟环境，并确保 `requirements.txt` 中的科学计算依赖可安装。

### ⚙️ 命令

```bash
pytest -q tests
python -m compileall -q src scripts
python scripts/run_experiments.py
python scripts/build_manifest.py
```

完整实验需要进行多轮分组交叉验证，运行时间取决于本机 CPU。模型和结果文件生成后再运行网页检查或提交。

## 🔐 安全报告

如果发现安全问题，请不要公开披露细节。请优先参考仓库中的 [SECURITY.md](./SECURITY.md) 提交安全报告。

## 📄 许可证

本项目基于 [GPL-3.0](./LICENSE) 开源。

<div align="center">
  <sub>Built with ❤️ by Sunny</sub>
</div>

File: research/results/huvec_exploratory/summary.json
{
  "source_csv": "data/prospective/experimental_huvec_dose_time.csv",
  "source_csv_sha256": "c7cb5dba4db2bb2b337d3f514d873f98b392f05e7144efc51f49edacfe5a5b67",
  "source_xlsx_sha256": "74a2daceb5c99134532d64596ebb0a58b6fd2d3a771a8060da2f76ba8259714d",
  "rows": 351,
  "materials": [
    "CS-SeNPs",
    "Glucose-SeNPs",
    "LET-SeNPs",
    "PAH-SeNPs",
    "PEG-SeNPs",
    "PEI-SeNPs",
    "PVP-SeNPs",
    "Sucrose-SeNPs",
    "TW80-SeNPs"
  ],
  "times_h": [
    24,
    48,
    72
  ],
  "concentrations_reported": [
    0,
    0.25,
    0.5,
    1,
    2,
    4,
    8,
    16,
    32,
    64,
    128,
    256,
    512
  ],
  "cell_type": "HUVEC",
  "curves": 27,
  "points_per_curve": 13,
  "concentration_unit_status": "原表为μm，含义与计量基准待确认；未换算为μM或μg/mL",
  "replicate_status": "每条件一个报告值；原始重复孔数量和汇总方式未提供",
  "viability_min": 6.12694912584659,
  "viability_max": 121.614013137316,
  "values_above_100": 60,
  "zero_concentration_all_100": true,
  "ic50_interpolated_curves": 19,
  "ic50_not_reached_curves": 8,
  "ic50_ambiguous_curves": 0,
  "ic50_finite_range_reported_scale": [
    11.634868613778542,
    448.55944623402735
  ],
  "curves_with_local_viability_increases": 27,
  "mean_decrease_24h_to_72h_percentage_points": 33.421580082831554,
  "high_dose_time_summary": [
    {
      "time_h": 24,
      "concentration_reported": 512,
      "n_materials": 9,
      "mean_viability_percent": 59.80503362886257
    },
    {
      "time_h": 48,
      "concentration_reported": 512,
      "n_materials": 9,
      "mean_viability_percent": 39.0707833664983
    },
    {
      "time_h": 72,
      "concentration_reported": 512,
      "n_materials": 9,
      "mean_viability_percent": 26.383453546031014
    }
  ],
  "high_dose_materials": [
    {
      "nanoparticle": "PAH-SeNPs",
      "size_nm": 190.72,
      "zeta_mV": 51.7,
      "viability_24h_percent": 19.212962962963,
      "viability_48h_percent": 11.8247298919568,
      "viability_72h_percent": 7.26098598204442,
      "decrease_24h_to_72h_percentage_points": 11.95197698091858
    },
    {
      "nanoparticle": "LET-SeNPs",
      "size_nm": 107.56,
      "zeta_mV": -27.52,
      "viability_24h_percent": 40.6745225518082,
      "viability_48h_percent": 29.7329376854599,
      "viability_72h_percent": 16.4894609214699,
      "decrease_24h_to_72h_percentage_points": 24.185061630338303
    },
    {
      "nanoparticle": "Glucose-SeNPs",
      "size_nm": 115.82,
      "zeta_mV": -23.83,
      "viability_24h_percent": 58.248412346773,
      "viability_48h_percent": 46.1584561908186,
      "viability_72h_percent": 19.9798836123285,
      "decrease_24h_to_72h_percentage_points": 38.2685287344445
    },
    {
      "nanoparticle": "TW80-SeNPs",
      "size_nm": 78.03,
      "zeta_mV": -21.9,
      "viability_24h_percent": 66.2573209899868,
      "viability_48h_percent": 36.9295774647887,
      "viability_72h_percent": 21.482219497241,
      "decrease_24h_to_72h_percentage_points": 44.77510149274579
    },
    {
      "nanoparticle": "PVP-SeNPs",
      "size_nm": 143.76,
      "zeta_mV": -31.79,
      "viability_24h_percent": 66.1592764173836,
      "viability_48h_percent": 40.7753451401478,
      "viability_72h_percent": 24.5198463508323,
      "decrease_24h_to_72h_percentage_points": 41.6394300665513
    },
    {
      "nanoparticle": "CS-SeNPs",
      "size_nm": 114.72,
      "zeta_mV": 33.36,
      "viability_24h_percent": 66.016713091922,
      "viability_48h_percent": 39.4357016481982,
      "viability_72h_percent": 31.2535307295218,
      "decrease_24h_to_72h_percentage_points": 34.7631823624002
    },
    {
      "nanoparticle": "PEG-SeNPs",
      "size_nm": 111.96,
      "zeta_mV": -37.07,
      "viability_24h_percent": 58.3236514522822,
      "viability_48h_percent": 39.956369982548,
      "viability_72h_percent": 33.4925953950924,
      "decrease_24h_to_72h_percentage_points": 24.831056057189798
    },
    {
      "nanoparticle": "PEI-SeNPs",
      "size_nm": 214.58,
      "zeta_mV": 24.77,
      "viability_24h_percent": 78.7415337557352,
      "viability_48h_percent": 46.1001317523057,
      "viability_72h_percent": 37.6686476905432,
      "decrease_24h_to_72h_percentage_points": 41.072886065192
    },
    {
      "nanoparticle": "Sucrose-SeNPs",
      "size_nm": 184.6,
      "zeta_mV": 12.97,
      "viability_24h_percent": 84.6109090909091,
      "viability_48h_percent": 60.723800542261,
      "viability_72h_percent": 45.3039117352056,
      "decrease_24h_to_72h_percentage_points": 39.3069973557035
    }
  ],
  "correlations": [
    {
      "time_h": 24,
      "concentration_reported": 512,
      "descriptor": "size_nm",
      "n_materials": 9,
      "spearman_rho": 0.2
    },
    {
      "time_h": 24,
      "concentration_reported": 512,
      "descriptor": "zeta_mV",
      "n_materials": 9,
      "spearman_rho": 0.05
    },
    {
      "time_h": 48,
      "concentration_reported": 512,
      "descriptor": "size_nm",
      "n_materials": 9,
      "spearman_rho": 0.38333333333333336
    },
    {
      "time_h": 48,
      "concentration_reported": 512,
      "descriptor": "zeta_mV",
      "n_materials": 9,
      "spearman_rho": -0.18333333333333332
    },
    {
      "time_h": 72,
      "concentration_reported": 512,
      "descriptor": "size_nm",
      "n_materials": 9,
      "spearman_rho": 0.26666666666666666
    },
    {
      "time_h": 72,
      "concentration_reported": 512,
      "descriptor": "zeta_mV",
      "n_materials": 9,
      "spearman_rho": -0.05
    }
  ],
  "ic50_method": "相邻正浓度点在 log10 浓度尺度插值；多次穿越不强行估值；未达到 50% 标记 >512；不拟合置信区间"
}
