Repository: sunnyhmz7010/selenium-nanoparticle-cytotoxicity

<div align="center">
  <h1>selenium-nanoparticle-cytotoxicity</h1>
  <p>基于可核验 SeNP 数据重建毒性预测模型并展示分组验证结果。</p>

</div>
---

## ✨ 为什么做这个项目

论文仓库、建模数据和输出结果需要在同一份可追溯材料中管理。本项目保留论文源文件，同时用公开归档数据重建无 IC50 主模型、IC50 辅助模型和按论文分组的嵌套交叉验证。

## 🚀 核心能力

- 按 SeNP、MTT、目标值、时间和浓度筛选分析数据。
- 以 DOI 为主、Article_ID 为回退执行 publication-grouped nested CV。
- 将插补、类别编码、候选特征选择和参数选择限制在训练折内。
- 保存 OOF 预测、逐折指标、模型 pipeline、特征覆盖率和 SHA256 清单。
- 用静态网页查看数据规模、模型误差、特征覆盖率和 OOF 散点图。

## ⚡ 快速开始

### 📋 前置要求

- Python 3.11 或更高版本。
- 可读取仓库中归档 CSV 的本地环境。

### 📦 安装与运行

```bash
python -m venv .venv
python -m pip install -r requirements.txt
python scripts/run_experiments.py
python scripts/build_manifest.py
python -m http.server 8000 --directory web
```

打开 <http://localhost:8000> 查看网页。网页需要通过 HTTP 服务访问，不能直接依赖 `file://` 加载 JSON。

## 📖 使用说明

主实验入口是 `scripts/run_experiments.py`，默认读取 `data/senp/senp_validation_dataset_final.csv`，生成 `results/` 中的 CSV/JSON 和 `models/` 中的 joblib pipeline。网页使用 `web/data/dashboard.json`；运行 manifest 脚本会把最新的 `results/dashboard.json` 同步到网页目录。

`baseline` 和 `chemistry_no_ic50` 是可用于主分析的配置。`ic50_assisted` 明确标记为 response-correlated 辅助基准，不应被解释为前瞻性预测模型。

## 🧠 功能细节

分析数据当前包含 205 条 MTT 回归记录，来自 383 条筛选后的 SeNP 归档记录；publication group 数量由 DOI/Article_ID 回退规则确定。模型结果采用外层 5 折、内层 3 折的分组嵌套交叉验证，指标由外层 pooled OOF 预测计算。

论文中出现的 `R²=0.957` 等报告值属于论文原文语境，不能直接当作本仓库当前重建结果。本仓库不虚构分子量、修饰物分类、新合成材料或不存在的前瞻实验结果。

## 🧱 技术栈

- Python：pandas、scikit-learn、XGBoost、joblib
- 网页：原生 HTML、CSS、JavaScript 和 SVG
- 论文：LaTeX/XeLaTeX
- 目标平台：Windows、Linux、macOS

## 🗂️ 项目结构

```
selenium-nanoparticle-cytotoxicity/
├── paper/                  # 论文 LaTeX 源文件和历史快照
├── data/                   # 归档数据与数据副本
├── src/                    # 数据契约、模型和评估实现
├── scripts/                # 实验入口与 manifest 生成
├── models/                 # 验证后保存的 pipeline
├── results/                # 指标、OOF 预测和覆盖率
├── web/                    # 静态结果网页
├── tests/                  # 数据与评估测试
├── historical_modeling/    # 旧建模材料归档
└── manifest/               # 基线和 SHA256 清单
```

## 👨‍💻 本地开发

### 🧰 环境

使用隔离的 Python 虚拟环境，并确保 `requirements.txt` 中的科学计算依赖可安装。

### ⚙️ 命令

```bash
pytest -q tests
python -m compileall -q src scripts
python scripts/run_experiments.py
python scripts/build_manifest.py
```

完整实验需要进行多轮分组交叉验证，运行时间取决于本机 CPU。模型和结果文件生成后再运行网页检查或提交。

## 🔐 安全报告

如果发现安全问题，请不要公开披露细节。请优先参考仓库中的 [SECURITY.md](./SECURITY.md) 提交安全报告。

## 📄 许可证

本项目基于 [GPL-3.0](./LICENSE) 开源。

<div align="center">
  <sub>Built with ❤️ by Sunny</sub>
</div>

File: work/output-publish-restore/paper/revision/improvement-recommendations-status.md
# 论文修改建议实施与实验结果对照表

> 版本提示（2026-10-12）：下表保留既有研究实施摘要，作为本轮修订的前后对照。中文 V2 已完成全文修改，原始意见与当前归档证据的36项写作映射见 [中文全文修订记录](v2-zh-revision-2026-10-12.md)。重算得到19条可插值表观IC50、8条未达到阈值；重复次数及汇总方式未提供，浓度单位待核实。化学增强的当前差值及区间以 `research/results/improved_434/improvement_analysis.csv` 为准，样本等权差值与文献组等权区间分别报告，本文后续旧数值不作为中文 V2 的事实依据。

本表逐项对应《论文修改建议.mhtml》提出的完整试验方案。历史模型结果以归档的434条记录为准；另新增一份独立实验表，包含351条单次观测记录（9种SeNP、HUVEC、3个时间点、13个浓度），用于前瞻数据的探索性分析。“严格验证”指按24个文献组进行5折外层、3折内层嵌套交叉验证，所有插补、编码、特征选择和调参均限制在训练折内。

“达到预期”表示建议要求的实验已经完成且获得预期证据；“部分达到”表示只完成了可由现有数据支持的部分；“未达到”表示实验已经运行但没有获得预期改进，或关键实现仍缺失；“尚无法验证”表示必须补充字段或湿实验数据。

| 序号 | 改进建议 | 完成情况 | 已实施内容 | 实验结果 | 是否达到预期 | 原因分析 | 备注 |
|---:|---|---|---|---|---|---|---|
| 1 | 建立“历史建模—低信息预测—前瞻验证—信息增益分析”体系 | 部分完成 | 完成历史结果重跑、严格历史验证，并新增9种SeNP的单细胞探索性前瞻分析 | 434条历史数据形成可重复结果；新增351条实验记录形成27条剂量-反应曲线和表观IC50 | 部分达到 | 已有前瞻观测，但不是原方案的完整独立验证集 | 前瞻结果与历史OOF结果分开解释 |
| 2 | 将数据分为通用纳米材料、历史SeNP和前瞻实验三部分 | 部分完成 | 仓库保存通用数据和历史SeNP数据；新增实验表单独分析 | 新增数据为9种SeNP × 1种细胞 × 3个时间 × 13个浓度，共351条 | 部分达到 | 尚缺第二种细胞、24浓度和重复测量，不能替代1296个完整结果 | 新数据来源为用户提供的实验数据.xlsx |
| 3 | Phase I：训练General Nanotoxicity Backbone | 已完成当前计算阶段 | 新增独立General基准入口，在通用数据集上按publication group进行5折外层验证，并在迁移实验中逐折复用 | 通用数据集清洗后3889条记录、144个文献组；RF MAE 21.71、RMSE 28.46、R² 0.150；XGBoost MAE 22.54、RMSE 29.72、R² 0.073；结果见`results/general_benchmark/` | 达到当前数据范围 | 已完成可复查的固定500树General基准；通用结果仍不能替代SeNP严格验证 | 后续若补充新的通用字段或数据，需要重新冻结并复算 |
| 4 | Phase II：实现General-to-SeNP迁移 | 已完成严格对照 | 新增`general_zero_shot`和`general_to_senp`策略；RF使用250棵预训练树+250棵SeNP微调树，XGBoost使用250轮booster continuation | 434条、24个文献组、5折外层固定500树预算；XGBoost迁移MAE 20.08，相对SeNP-only变化-0.67，95%区间[-1.42，1.32] | 未达到 | 点估计改善但区间跨0；RF迁移MAE 20.30，相对变化+0.58 | 结果只能说明当前固定接口下没有稳定迁移增益 |
| 5 | Phase III：建立低信息材料表示 | 部分完成 | 使用修饰信息、最终粒径和Zeta；缺失处理限制在训练折 | 修饰信息缺失7.37%；最终粒径缺失0.23%；Zeta缺失42.40%；三者完整225/434（51.84%） | 部分达到 | 粒径覆盖充分，但Zeta缺失较高，且缺少MW和统一修饰类别 | 可继续预测，不宜对Zeta机理作强解释 |
| 6 | 修饰物使用Modifier Category和Molecular Weight，而非具体名称 | 未完成 | 当前只能使用`Coat/Functional Group`作为替代信息 | Modifier Category和Molecular Weight字段均完全不存在；修饰名称本身缺失7.37% | 尚无法验证 | 两个核心变量为整列缺失，统计插补不能创造真实类别和分子量 | 需回查文献并建立类别映射和MW表 |
| 7 | Exposure使用log浓度、log时间及dose×time交互 | 部分完成 | 新增`log_time=log1p(Time)`和`dose_time_interaction=log_concentration×log_time`；在434条、24个文献组上完成5折外层/3折内层嵌套验证 | 基础RF：MAE 19.11、RMSE 24.12、R² 0.109；基础XGBoost：MAE 19.49、RMSE 23.97、R² 0.120；加入交互后RF：19.51、24.55、0.077，XGBoost：20.10、24.72、0.065 | 部分达到 | `log_time`已实现并纳入基础配置；交互项使点估计误差上升，尚无稳定增益 | 交互结果见`results/dose_time_interaction/`；不应把该消融写成性能提升 |
| 8 | Biological Context结构化为物种、组织、正常/肿瘤和细胞类型 | 部分完成 | 使用Cell Type、Cell Tissue、Human/Animal和细胞系/原代字段 | 上述现有字段均为0%缺失；413条人源、21条动物，425条细胞系、9条原代 | 部分达到 | 字段覆盖完整，但Human/Animal较粗，且没有独立正常/肿瘤标签 | Cell Tissue中还混有部分疾病类型，需要人工标准化 |
| 9 | Phase V：融合材料、暴露、生物环境及通用表示建立主模型 | 部分完成 | 建立RF和XGBoost基础模型，包含材料、暴露和细胞环境字段 | RF：MAE 19.11、RMSE 24.12、R² 0.109；XGBoost：19.49、23.97、0.120 | 部分达到 | 已完成统一表格模型，并新增通用→SeNP迁移对照，但未实现四分支融合表示 | 当前RF基础模型的MAE低于无IC50化学增强模型 |
| 10 | Phase VI：比较Minimal Model与材料化学增强模型 | 已完成 | 在相同434条、相同外层文献折下比较基础与化学增强配置 | RF MAE 19.11→19.29；XGBoost 19.49→19.52 | 未达到 | 实验设计完成，但增强特征没有提高严格泛化性能 | 这是有效的阴性结果 |
| 11 | 加入Se含量、稳定性、Se 3d和晶相并评估增量价值 | 已完成 | 建立`chemistry_no_ic50`配置并进行嵌套选择 | RF MAE变化+0.205，95%区间[-0.11, 0.50]；XGBoost +0.430，[-0.07, 1.12] | 未达到 | 区间跨0且点估计为误差增加，没有稳定增益 | 复杂表征不能仅凭训练集R²判断有效 |
| 12 | 建立L1—L4四级Information-Level实验 | 部分完成 | 已比较基础、化学增强和IC50辅助三个层级 | 三层结果已生成，未形成建议定义的完整L1—L4 | 部分达到 | L1需要Modifier Category和MW，而这两列完全缺失 | 可在补齐字段后严格重跑四级实验 |
| 13 | Phase VII：使用Publication-grouped CV | 已完成 | 仅将合法DOI作为DOI，其余回退Article ID，形成24个文献组 | 434条全部获得OOF预测，同一文献不跨训练与验证 | 达到 | 已实现建议的核心防泄漏要求 | 最大文献组54条，组间样本量仍不平衡 |
| 14 | 进一步采用Formulation-grouped CV | 未完成 | 检查现有字段后未构造伪配方ID | 无配方分组结果 | 尚无法验证 | 数据没有可靠、唯一的formulation标识 | 不能用材料名称简单代替配方ID |
| 15 | Feature Selection与调参使用Nested Grouped CV | 已完成 | 5折外层文献分组、3折内层选择特征和参数 | 六组模型均生成外层OOF指标、逐折指标和选择日志 | 达到 | 内外层职责已经分离 | 运行结果两次完整复算哈希一致 |
| 16 | 避免31种组合筛选后在同一CV上直接报告性能 | 已完成 | 历史31组合单独归档；新模型性能只由外层OOF预测计算 | 历史最佳组合MAE 10.60；严格外层结果不再复用选择折 | 达到 | 消除了选择与报告使用同一验证结果的问题 | 历史结果与严格结果不可混为同一口径 |
| 17 | Phase VIII：测量9种新SeNP的Se含量、稳定性、Se 3d和晶相 | 部分完成 | 新实验表提供9种材料的粒径和Zeta电位；未补入缺失的XPS、Se含量或晶相 | 9种材料均有粒径和Zeta记录；无Se 3d、晶相和稳定性时间序列 | 部分达到 | 新数据支持低信息材料描述，但不能完成材料表征验证 | 模型不能替代XPS、稳定性和晶相测量 |
| 18 | Phase IX：完成9×2×3×24细胞毒性实验 | 部分完成 | 分析新增实验表，并按材料、细胞、时间、浓度核对覆盖情况 | 已获得9×1×3×13=351条记录；每个条件1条观测，无重复 | 部分达到 | 仍缺第二种细胞、11个浓度和重复测量；未达到1296条件 | 当前结果可作单细胞探索性结果 |
| 19 | 24个浓度采用对数间隔并覆盖完整毒性区间 | 部分完成 | 核对新增浓度序列并检查50%存活率穿越 | 实际为0、0.25至512共13个浓度；20/27条曲线跨过50%存活率 | 部分达到 | 浓度序列近似倍比递增，但不是24点，且7条曲线未跨过50% | 未跨越者只能报告表观IC50为>512或无法确定 |
| 20 | 用三个时间点验证dose×time二维响应面 | 部分完成 | 对9种材料在HUVEC的24/48/72 h曲线进行比较 | 27条单次观测曲线；512浓度平均存活率由24 h的59.80%降至72 h的26.38% | 部分达到 | 仅有1种细胞、无重复，不能形成原方案的18条独立响应面和严格不确定性 | 与历史数据中的交互消融是两个不同问题 |
| 21 | 先冻结模型，再测新材料毒性 | 部分完成 | 保留既有冻结模型，并将新增数据先作为观测结果分析 | 新数据已形成独立探索性结果，但尚未完成带时间戳的盲法预测封存 | 部分达到 | 观测数据先于本次分析提供，不能追溯构造盲法预测流程 | 不将新数据结果写成模型盲测结果 |
| 22 | Phase X：Prospective Zero-Shot Validation | 部分完成 | 历史验证与新增实验数据继续分开；完成新增数据的观测曲线和表观IC50整理 | 形成20条可插值表观IC50，7条为>512或无法确定；尚无模型预测误差 | 部分达到 | 有独立实验观测，但缺少事先封存预测值和完整验证设计 | 不能用观测曲线反向充当前瞻zero-shot指标 |
| 23 | 报告MAE、RMSE、R²和95%区间 | 已完成 | 保存六组模型的OOF指标、bootstrap区间和逐折波动 | 最佳数值为IC50辅助XGBoost：MAE 18.35、RMSE 23.25、R² 0.172 | 达到 | 指标与不确定性均已报告 | “最佳数值”不等于相对基础模型显著改进 |
| 24 | Phase XI：验证54条Dose-Response Curve并计算IAE | 部分完成 | 对新增数据绘制并核对27条单细胞剂量-反应曲线，计算表观IC50 | 27条曲线中20条可插值表观IC50，7条未跨过50%；未计算预测曲线IAE | 部分达到 | 新数据只有27条、13个浓度且无重复，不能完成54条24点曲线验证 | IAE需要预先封存的预测曲线与对应实测曲线 |
| 25 | Phase XII：不把真实IC50作为主模型输入，应从预测曲线估算IC50 | 部分完成 | 保持主模型不使用真实IC50；从新增观测曲线以对数浓度线性插值得到表观IC50 | 20条曲线获得表观IC50，7条为>512/NA；尚未从模型预测曲线反推IC50 | 部分达到 | 已获得观测侧IC50，但预测曲线侧尚未生成 | IC50辅助模型不作为可部署主模型 |
| 26 | 比较预测IC50与实验IC50，并报告log误差和R² | 部分完成 | 整理新增数据的20条表观实验IC50，并保留7条不可确定曲线 | 已有实验侧IC50；尚无配对模型预测IC50、log误差和R² | 部分达到 | 当前数据分析未完成历史模型到新增表的特征映射和预测封存 | 不能只用实验侧IC50宣称完成外部验证 |
| 27 | Phase XIII：比较9种修饰SeNP的真实与预测毒性排序 | 部分完成 | 根据512浓度存活率和72 h结果形成新增材料的真实观测排序 | 72 h/512下PAH最强、Sucrose最弱；尚无对应模型预测排序 | 部分达到 | 已有真实观测排序，但缺预测排序配对 | 单独的真实排序不能验证模型准确性 |
| 28 | 用Spearman ρ和Kendall τ评价排序 | 部分完成 | 对粒径/Zeta与512浓度存活率做探索性Spearman分析 | 粒径相关：24/48/72 h为0.200/0.383/0.267；Zeta为0.050/-0.183/-0.050 | 部分达到 | 尚无真实排序与预测排序的成对结果；Kendall τ未作为验证指标计算 | n=9，仅可作描述性线索 |
| 29 | Phase XIV：开展结构—性质—毒性分析 | 部分完成 | 使用新增表中粒径、Zeta、时间、浓度和存活率进行探索性分析 | 已完成时间效应、高浓度材料比较和粒径/Zeta相关分析 | 部分达到 | 缺少Modifier Category、MW、XPS、晶相及第二细胞 | 不把相关性解释为结构因果机制 |
| 30 | 使用SHAP解释Modifier、MW、粒径和Zeta作用 | 部分完成 | 已核对新增数据的粒径和Zeta覆盖；未对缺失字段进行伪造 | 粒径和Zeta可作后续探索性特征；无Modifier/MW SHAP结果 | 部分达到 | 新增实验表没有Modifier/MW，且未完成可审计的外部模型SHAP流程 | 当前不能回答完整建议，只能保留为后续工作 |
| 31 | 比较SeNP-only与General→SeNP | 已完成严格对照 | 新增`scripts/run_transfer_comparison.py`，在434条、24个文献组上比较SeNP-only、General zero-shot和General→SeNP，统一5折外层和500树预算 | RF：SeNP-only MAE 19.72，迁移20.30，变化+0.58，95%区间[-2.76，1.41]；XGBoost：20.75→20.08，变化-0.67，区间[-1.42，1.32]；zero-shot明显更差 | 未达到 | XGBoost点估计改善但区间跨0，RF变差，未形成稳定迁移增益 | 产物位于`results/transfer_comparison/`；当前结论限于固定树模型迁移接口 |
| 32 | 比较Without与With dose-time interaction | 已完成 | 运行独立入口`scripts/run_dose_time_interaction.py`，保持同一数据、文献分组、5×3嵌套CV和模型参数预算 | RF MAE变化+0.392，文献组bootstrap 95%区间[-0.072，1.102]；XGBoost MAE变化+0.605，区间[-0.199，1.016]；两个区间均跨0 | 达到 | 交互项没有显示稳定改善，结果应作为阴性消融报告 | 产物位于`results/dose_time_interaction/` |
| 33 | 比较Random CV与Publication-grouped CV | 已完成 | 保留历史随机三折结果，并生成严格文献分组结果 | 历史增强XGBoost MAE 8.60、全量R² 0.966；严格IC50辅助XGBoost OOF MAE 18.35、R² 0.172 | 达到 | 分组后性能明显下降，证明随机拆分存在明显乐观性 | 两者数据切分和R²口径不同，不能只比较单一数值 |
| 34 | 将Historical Validation与Prospective Validation分开 | 已完成当前数据范围 | 历史结果保留独立目录；新增实验表单独进行观测性前瞻分析 | 历史OOF指标与新增27条曲线、20条表观IC50分开记录 | 达到当前数据范围 | 新增数据不是完整zero-shot验证，因此没有填入历史OOF指标 | 后续仍需独立封存预测值才能形成严格前瞻验证 |
| 35 | Few-shot：每条24点曲线用4点校准并预测剩余20点 | 未开展 | 未使用13点曲线伪造24点few-shot实验 | 无结果 | 尚无法验证 | 新数据只有13个浓度点，且无重复，无法按4+20设计 | 应在获得完整24点新材料曲线后单独报告 |
| 36 | 按General→Transfer→Minimal→消融→历史→前瞻的证据链重排论文 | 部分完成 | 本表新增前瞻实验数据的独立分析段落，并继续区分历史OOF、观测性前瞻和严格zero-shot | 已写入9种SeNP的单细胞曲线、表观IC50和局限性；严格前瞻模型指标仍为空 | 部分达到 | 新数据补上了观测性前瞻层，但尚不足以完成最终验证论文结构 | 当前可作为历史、迁移与单细胞探索性前瞻阶段版本 |

## 当前严格验证结果

| 特征配置 | 模型 | OOF MAE | RMSE | OOF R² |
|---|---|---:|---:|---:|
| 基础 | Random Forest | 19.11 | 24.12 | 0.109 |
| 基础 | XGBoost | 19.49 | 23.97 | 0.120 |
| 化学增强，不含IC50 | Random Forest | 19.29 | 24.25 | 0.099 |
| 化学增强，不含IC50 | XGBoost | 19.52 | 23.87 | 0.128 |
| IC50辅助 | Random Forest | 18.97 | 24.13 | 0.109 |
| IC50辅助 | XGBoost | **18.35** | **23.25** | **0.172** |

## General backbone独立基准

通用数据集清洗后保留3889条记录，按DOI/Article_ID形成144个publication groups。使用与迁移实验一致的20个基础特征、5折外层分组验证和500棵树固定预算；所有预处理只在每个训练折内拟合。结果保存在`results/general_benchmark/`，全量训练后的backbone保存在`models/general_benchmark/`。

| 模型 | OOF MAE | RMSE | OOF R² | MAE 95%区间 | RMSE 95%区间 |
|---|---:|---:|---:|---:|---:|
| Random Forest | 21.71 | 28.46 | 0.150 | [20.32, 24.20] | [27.23, 33.22] |
| XGBoost | 22.54 | 29.72 | 0.073 | [20.51, 24.34] | [27.27, 33.09] |

## 增量价值检验

`MAE变化 < 0`表示相对同模型基础特征误差下降。只有按文献组bootstrap的95%区间完全低于0，才判定为稳定改进。

| 对照 | MAE变化 | 文献组Bootstrap 95%区间 | 判断 |
|---|---:|---:|---|
| RF：基础→化学增强 | +0.205 | [-0.11, 0.50] | 未改善 |
| XGBoost：基础→化学增强 | +0.430 | [-0.07, 1.12] | 未改善 |
| RF：基础→IC50辅助 | +0.391 | [-1.75, 2.78] | 未稳定改善 |
| XGBoost：基础→IC50辅助 | -0.845 | [-2.68, 2.07] | 数值改善，但区间跨0 |

## General→SeNP迁移对照

迁移实验使用通用数据集清洗后的3889条记录作为预训练数据，目标数据仍为434条SeNP记录和24个文献组。每个外层折固定500棵树：SeNP-only和zero-shot直接训练500棵树，迁移策略使用250棵通用预训练树和250棵SeNP训练折树。所有特征插补、类别编码和迁移预处理均只使用当前训练数据；结果保存在`results/transfer_comparison/`。

| 模型 | 策略 | OOF MAE | RMSE | OOF R² |
|---|---|---:|---:|---:|
| Random Forest | SeNP-only | 19.72 | 24.98 | 0.045 |
| Random Forest | General zero-shot | 23.72 | 30.96 | -0.467 |
| Random Forest | General→SeNP | 20.30 | 25.77 | -0.017 |
| XGBoost | SeNP-only | 20.75 | 26.09 | -0.042 |
| XGBoost | General zero-shot | 23.44 | 29.54 | -0.336 |
| XGBoost | General→SeNP | 20.08 | 25.49 | 0.006 |

相对SeNP-only的迁移MAE差异为RF `+0.58`（95% CI `[-2.76, 1.41]`）和XGBoost `-0.67`（95% CI `[-1.42, 1.32]`）。两个区间均跨越0，因此当前数据不支持稳定的迁移收益。

## 数据缺失对任务5—8的影响

| 字段 | 缺失数 | 缺失率 | 处理和影响 |
|---|---:|---:|---|
| Coat/Functional Group | 32/434 | 7.37% | 可在训练折内插补，但Unknown会混合不同修饰物 |
| 最终粒径`size_final` | 1/434 | 0.23% | 影响很小 |
| Zeta`zeta_final` | 184/434 | 42.40% | 可用训练折插补和缺失标志继续建模，但会削弱解释和跨研究泛化 |
| Modifier Category | 整列缺失 | 100% | 不能用插补创造，必须人工整理 |
| Molecular Weight | 整列缺失 | 100% | 不能用插补创造，必须回查资料 |
| Concentration | 0/434 | 0% | 可直接用于暴露建模 |
| Time | 0/434 | 0% | 可直接用于暴露建模 |
| Cell Type/Tissue/Human-Animal/Cell Line-Primary | 0/434 | 0% | 可继续建模，但语义粒度仍需标准化 |

不建议删除所有含缺失值的记录：要求修饰信息、最终粒径和Zeta同时完整时只剩225条，即损失48.16%的数据。当前严格实验采用训练折内插补和缺失标志，能够保留434条并避免验证集参与插补值计算。

## 新增实验数据的探索性前瞻分析

本节根据用户提供的`实验数据.xlsx`更新，数据未写入历史434条记录，也未与历史OOF结果混合。Sheet1包含351条记录，Sheet2和Sheet3为空。

### 数据覆盖

| 项目 | 实际覆盖 |
|---|---|
| SeNP | 9种：CS、Glucose、LET、PAH、PEG、PEI、PVP、Sucrose、TW80 |
| 细胞 | HUVEC，1种 |
| 时间 | 24、48、72 h |
| 浓度 | 0、0.25、0.5、1、2、4、8、16、32、64、128、256、512，共13点 |
| 材料特征 | 粒径和Zeta电位 |
| 重复 | 每个条件1条记录，未发现重复孔/重复实验 |
| 缺失 | 7个字段均未发现空值 |

### 主要结果

512浓度下9种材料的平均存活率为：24 h 59.80%、48 h 39.07%、72 h 26.38%，24 h至72 h平均下降33.42个百分点，支持时间依赖性毒性趋势。

72 h、512浓度下按存活率由低到高的观测排序为：PAH-SeNPs（7.26%）< LET-SeNPs（16.49%）< Glucose-SeNPs（19.98%）< TW80-SeNPs（21.48%）< PVP-SeNPs（24.52%）< CS-SeNPs（31.25%）< PEG-SeNPs（33.49%）< PEI-SeNPs（37.67%）< Sucrose-SeNPs（45.30%）。

27条材料-时间曲线中，20条在相邻浓度间跨过50%存活率，可用对数浓度线性插值得到表观IC50；7条在512时仍未低于50%，只能报告为`>512`或`NA`。表观IC50不是重复实验意义上的正式IC50，也没有据此计算显著性或置信区间。

粒径与512浓度存活率的Spearman相关系数在24/48/72 h分别为0.200、0.383、0.267；Zeta与存活率分别为0.050、-0.183、-0.050。每个分析实际只有9种材料，这些数值仅用于提出线索，不能解释为稳定机制。

### 本次数据不能支持的结论

- 不能把351条记录扩写成9×2×3×24的1296条实验。
- 不能把单次观测当作重复实验，不能报告可靠的标准差、显著性检验或重复实验置信区间。
- 不能用现有粒径和Zeta记录替代Se含量、XPS/Se 3d、晶相和胶体稳定性检测。
- 不能生成预测IC50与实测IC50的配对误差，除非先完成并封存历史模型对这些新样本的预测。
- 不能将真实观测排序、粒径/Zeta相关性称为模型外部验证或因果机制。
